Repository: Jiaxuan-Ma/MLMD

</div>
The MLMD platform (**M**achine **L**earning for **M**aterial **D**esign) for Material or Enginerring aims at general and frontier machine learning algrithm with visual technology. It is built on the tradition machine learning framework mostly based [scikit-learn](https://scikit-learn.org/stable/index.html), which provides the machine learning in python.

# Local Deploy

1. Install [anaconda](https://www.anaconda.com/). 
2. Create virtual envrionment
```
conda create -n MLMD python=3.9
```
3. Install dependent libraries
```
pip install -r requirements.txt
```
4. Run MLMD platform
```
streamlit run HOME.py
```

# Tutorial

Here we present the data layout `.csv` file that need to upload in the platform.

# Featured Applications

| [Feature Engineering](https://kailaix.github.io/ADCME.jl/dev/apps_constitutive_law/) | [Regression](https://kailaix.github.io/ADCME.jl/dev/apps_adseismic) | [Classification](https://kailaix.github.io/ADCME.jl/dev/apps_ad/) | [Active Learning](https://kailaix.github.io/ADCME.jl/dev/apps_levy/) |
| ------------------------------------------------------------ | ------------------------------------------------------------ | ------------------------------------------------------------ | ------------------------------------------------------------ |
| ![law](https://github.com/Jiaxuan-Ma/MLMDMarket/blob/main/feature%20engineering.png?raw=true)                              | ![law](https://github.com/Jiaxuan-Ma/MLMDMarket/blob/main/regression.jpg?raw=true)                       | ![law](https://github.com/Jiaxuan-Ma/MLMDMarket/blob/main/classification.jpg?raw=true)                              | ![law](https://github.com/Jiaxuan-Ma/MLMDMarket/blob/main/active%20learning.jpg?raw=true)

File: data/Case 2_R.csv
xBi(Me1Me2)O3,xPT,Tolerance_Factor,Ionic_Displacements,Ferroelectric_Tc_in_Kelvin
0.20,0.80,1.0152,0.0878,816
0.30,0.70,1.0095,0.0935,840
0.40,0.60,1.0036,0.0994,864
0.50,0.50,0.9975,0.1055,915
0.60,0.40,0.9916,0.1114,956
0.70,0.31,0.9858,0.1172,1015
0.80,0.20,0.9798,0.1232,1065
0.90,0.10,0.9737,0.1293,1101
0.00,1.00,1.0272,0.0758,768
0.10,0.90,1.0201,0.0841,803
0.20,0.80,1.0127,0.0927,840
0.25,0.75,1.0091,0.0969,864
0.30,0.70,1.0056,0.1009,922
0.40,0.60,0.9983,0.1094,990
0.05,0.95,1.0233,0.0756,755
0.10,0.90,1.0189,0.0753,736
0.13,0.87,1.0165,0.0752,725
0.15,0.85,1.0151,0.0751,707
0.17,0.83,1.0132,0.0750,705
0.20,0.80,1.0108,0.0748,682
0.25,0.75,1.0068,0.0746,643
0.50,0.50,0.9867,0.0733,493
0.52,0.48,0.9851,0.0732,493
0.54,0.46,0.9836,0.0731,470
0.56,0.44,0.9820,0.0730,447
0.58,0.42,0.9803,0.0729,447
0.60,0.40,0.9787,0.0728,430
0.00,1.00,1.0270,0.0759,768
0.05,0.95,1.0232,0.0765,768
0.10,0.90,1.0189,0.0773,757
0.15,0.85,1.0148,0.0779,742
0.20,0.80,1.0110,0.0786,723
0.25,0.75,1.0067,0.0793,696
0.15,0.85,1.0075,0.0750,821
0.20,0.80,1.0013,0.0748,834
0.30,0.70,0.9884,0.0743,837
0.34,0.66,0.9830,0.0741,820
0.15,0.85,1.0115,0.0774,800
0.25,0.75,1.0008,0.0786,769
0.30,0.70,0.9954,0.0791,753
0.36,0.64,0.9893,0.0798,722
0.40,0.60,0.9852,0.0802,694
0.10,0.90,1.0184,0.0850,795
0.15,0.85,1.0141,0.0896,809
0.20,0.80,1.0096,0.0944,817
0.25,0.75,1.0051,0.0990,809
0.30,0.70,1.0009,0.1035,775
0.05,0.95,1.0239,0.0771,779
0.10,0.90,1.0205,0.0783,788
0.15,0.85,1.0170,0.0796,793
0.36,0.64,1.0028,0.0849,796
0.50,0.50,0.9934,0.0884,796
0.55,0.45,0.9899,0.0897,776
0.58,0.42,0.9877,0.0905,751
0.60,0.40,0.9863,0.0910,741
0.05,0.95,1.0243,0.0770,772
0.10,0.90,1.0210,0.0783,773
0.15,0.85,1.0181,0.0794,772
0.20,0.80,1.0149,0.0807,763
0.30,0.70,1.0090,0.0830,738
0.40,0.60,1.0030,0.0853,746
0.50,0.50,0.9969,0.0877,700
0.60,0.40,0.9907,0.0902,680
0.10,0.90,1.0118,0.0744,837
0.15,0.85,1.0201,0.0759,757
0.20,0.80,1.0177,0.0759,768
0.39,0.61,0.9914,0.0791,750
0.37,0.63,0.9936,0.0789,743
0.34,0.66,0.9958,0.0787,759
0.32,0.68,0.9980,0.0785,762
0.30,0.70,1.0000,0.0783,767
0.18,0.82,1.0109,0.0773,795
0.33,0.68,1.0034,0.0798,573
0.30,0.70,1.0053,0.0795,610
0.25,0.75,1.0090,0.0789,663
0.20,0.80,1.0126,0.0783,702
0.15,0.85,1.0163,0.0777,723
0.10,0.90,1.0199,0.0770,747
0.05,0.95,1.0235,0.0764,768
0.00,1.00,1.0271,0.0758,764
0.55,0.45,0.9814,0.0952,703
0.50,0.50,0.9856,0.0935,698
0.47,0.53,0.9881,0.0924,701
0.45,0.55,0.9897,0.0917,713
0.05,0.95,1.0228,0.0800,774
0.10,0.90,1.0185,0.0841,773
0.15,0.85,1.0141,0.0883,788
0.20,0.80,1.0097,0.0925,803
0.45,0.55,0.9909,0.0736,516
0.40,0.60,0.9949,0.0738,518
0.35,0.65,0.9990,0.0741,519
0.30,0.70,1.0029,0.0743,563
0.25,0.75,1.0070,0.0746,635
0.20,0.80,1.0109,0.0748,670
0.17,0.83,1.0132,0.0750,689
0.15,0.85,1.0149,0.0751,704
0.13,0.87,1.0168,0.0752,720
0.10,0.90,1.0192,0.0753,743
0.05,0.95,1.0232,0.0756,756
0.55,0.45,0.9625,0.0774,652
0.53,0.47,0.9648,0.0774,667
0.50,0.50,0.9683,0.0773,687
0.05,0.95,1.0242,0.0773,764
0.10,0.90,1.0212,0.0787,747
0.15,0.85,1.0183,0.0802,744
0.20,0.80,1.0152,0.0817,725
0.25,0.75,1.0123,0.0831,684
0.05,0.95,1.0270,0.0764,733
0.10,0.90,1.0269,0.0769,728
0.15,0.85,1.0267,0.0775,723
0.10,0.90,1.0173,0.0828,782
0.20,0.80,1.0074,0.0897,763
0.30,0.70,0.9975,0.0967,671
0.20,0.80,1.0083,0.0779,735
0.35,0.65,0.9942,0.0794,629
0.40,0.60,0.9894,0.0799,582
0.35,0.65,0.9860,0.0769,743
0.33,0.67,0.9857,0.0774,762
0.31,0.69,0.9881,0.0772,784
0.28,0.72,0.9917,0.0769,804
0.35,0.65,0.9831,0.0773,749
0.33,0.67,0.9854,0.0770,759
0.30,0.70,0.9889,0.0767,773
0.37,0.63,0.9808,0.0775,741
0.31,0.69,0.9887,0.0776,776
0.27,0.73,0.9943,0.0780,778
0.31,0.69,0.9899,0.0784,750
0.35,0.65,0.9854,0.0789,728
0.37,0.63,0.9831,0.0791,718
0.25,0.75,1.0057,0.0771,798
0.40,0.60,0.9842,0.0839,728
0.20,0.80,1.0162,0.0890,898

File: data/HEA-Dataset.csv
Al,Co,Cr,Cu,Fe,Ni,"Hardness, HV"
18.2,9.1,18.2,18.2,18.2,18.2,473
18.2,18.2,9.1,18.2,18.2,18.2,367
18.2,18.2,18.2,18.2,9.1,18.2,418
18.2,18.2,18.2,18.2,18.2,9.1,423
5.3,21.1,21.1,0,26.3,26.3,168
12.5,12.5,12.5,0,12.5,50,225
0,0,25,25,25,25,143
0,5,23.8,23.8,23.8,23.8,146
0,10,22.5,22.5,22.5,22.5,150
0,15,21.3,21.3,21.3,21.3,158
0,33.3,16.7,16.7,16.7,16.7,175
0,25,0,25,25,25,154
0,23.8,5,23.8,23.8,23.8,153
0,22.5,10,22.5,22.5,22.5,158
0,21.3,15,21.3,21.3,21.3,161
0,16.7,33.3,16.7,16.7,16.7,172
0,25,25,25,0,25,183
0,23.8,23.8,23.8,5,23.8,182
0,22.5,22.5,22.5,10,22.5,172
0,21.3,21.3,21.3,15,21.3,171
0,16.7,16.7,16.7,33.3,16.7,157
0,22.5,22.5,22.5,22.5,10,170
0,21.3,21.3,21.3,21.3,15,167
0,16.7,16.7,16.7,16.7,33.3,158
0,26.7,26.7,0,26.7,20,140
0,20,20,0,20,40,125
14.3,14.3,14.3,0,14.3,42.9,242
15.4,15.4,15.4,0,15.4,38.5,265
16.7,16.7,16.7,0,16.7,33.3,335
0,28.3,28.3,0,28.3,15,170
5,31.7,31.7,0,31.7,0,475
10,30,30,0,30,0,620
18.2,18.2,18.2,0,18.2,27.3,503
21.3,21.3,21.3,0,21.3,15,555
22.5,22.5,22.5,0,22.5,10,548
23.8,23.8,23.8,0,23.8,5,615
25,25,25,0,25,0,720
23.8,5,23.8,0,23.8,23.8,550
22.5,10,22.5,0,22.5,22.5,539
16.7,33.3,16.7,0,16.7,16.7,532
23.8,23.8,5,0,23.8,23.8,438
22.5,22.5,10,0,22.5,22.5,476
21.3,21.3,15,0,21.3,21.3,510
16.7,16.7,33.3,0,16.7,16.7,617
25,25,25,0,0,25,712
23.8,23.8,23.8,0,5,23.8,665
22.5,22.5,22.5,0,10,22.5,587
21.3,21.3,21.3,0,15,21.3,558
16.7,16.7,16.7,0,33.3,16.7,510
15,28.3,28.3,0,28.3,0,655
20,26.7,26.7,0,26.7,0,695
40,20,20,0,20,0,775
5.7,18.9,18.9,18.9,18.9,18.9,185
13.8,17.2,17.2,17.2,17.2,17.2,273
20.6,15.9,15.9,15.9,15.9,15.9,475
26.5,14.7,14.7,14.7,14.7,14.7,558
23.1,15.4,15.4,15.4,15.4,15.4,510
31.5,13.7,13.7,13.7,13.7,13.7,603
33.3,13.3,13.3,13.3,13.3,13.3,625
35.9,12.8,12.8,12.8,12.8,12.8,655
37.5,12.5,12.5,12.5,12.5,12.5,735
2.4,24.4,24.4,0,24.4,24.4,118
9.1,22.7,22.7,0,22.7,22.7,127
14.9,21.3,21.3,0,21.3,21.3,338
16.7,20.8,20.8,0,20.8,20.8,382
18.4,20.4,20.4,0,20.4,20.4,527
23.1,19.2,19.2,0,19.2,19.2,479
31,17.2,17.2,0,17.2,17.2,482
14.3,42.9,0,14.3,14.3,14.3,166
20,20,0,20,20,20,536
23.8,4.8,0,23.8,23.8,23.8,531
22.2,11.1,0,22.2,22.2,22.2,545
18.2,27.3,0,18.2,18.2,18.2,366
16.7,33.3,0,16.7,16.7,16.7,249
5.9,23.5,23.5,0,23.5,23.5,110
8.6,22.9,22.9,0,22.9,22.9,131
15.8,21.1,21.1,0,21.1,21.1,388
17.9,20.5,20.5,0,20.5,20.5,538
23.8,19,19,0,19,19,487
3.8,0,19.2,19.2,19.2,38.5,162
5.7,0,18.9,18.9,18.9,37.7,170
7.4,0,18.5,18.5,18.5,37,200
9.1,0,18.2,18.2,18.2,36.4,238
10.7,0,17.9,17.9,17.9,35.7,278
12.3,0,17.5,17.5,17.5,35.1,290
13.8,0,17.2,17.2,17.2,34.5,315
15.3,0,16.9,16.9,16.9,33.9,339
16.7,0,16.7,16.7,16.7,33.3,392
19.4,0,16.1,16.1,16.1,32.3,521
23.1,0,15.4,15.4,15.4,30.8,546
24.2,0,15.2,15.2,15.2,30.3,550
26.5,0,14.7,14.7,14.7,29.4,544
28.6,0,14.3,14.3,14.3,28.6,567
30.6,0,13.9,13.9,13.9,27.8,576
33.3,0,13.3,13.3,13.3,26.7,593
20,0,20,20,20,20,479
21.7,0,21.7,21.7,21.7,13,494
20.8,0,20.8,20.8,20.8,16.7,486
19.2,0,19.2,19.2,19.2,23.1,408
18.5,0,18.5,18.5,18.5,25.9,370
16.7,16.7,16.7,8.3,16.7,25,358
20,20,20,10,10,20,586
16.7,16.7,25,8.3,16.7,16.7,601
15.4,30.8,15.4,7.7,15.4,15.4,295
22.2,22.2,0,11.1,22.2,22.2,584
15.4,15.4,15.4,7.7,15.4,30.8,310
16.7,25,16.7,8.3,16.7,16.7,451
20,20,10,10,20,20,546
15.4,15.4,30.8,7.7,15.4,15.4,607
16.7,16.7,16.7,8.3,25,16.7,537
15.4,15.4,15.4,7.7,30.8,15.4,514
20,20,20,10,20,10,604
22.2,22.2,22.2,11.1,22.2,0,639
22.2,0,22.2,11.1,22.2,22.2,534
30.8,15.4,15.4,7.7,15.4,15.4,609
20,10,20,10,20,20,551
11.1,0,22.2,22.2,22.2,22.2,382
27.3,0,18.2,18.2,18.2,18.2,573
33.3,0,16.7,16.7,16.7,16.7,651
7.7,30.8,0,0,30.8,30.8,135
14.3,28.6,0,0,28.6,28.6,205
20,26.7,0,0,26.7,26.7,380
8,17,17,8,17,33,280
23,15,23,8,15,16,580
16.7,0,55.6,0,0,27.8,371
11.8,0,29.4,0,44.1,14.7,450
6.3,0,31.3,0,46.9,15.6,304
38.5,15.4,15.4,0,15.4,15.4,695
42.9,14.3,14.3,0,14.3,14.3,740
9.1,18.2,18.2,18.2,18.2,18.2,207
28.6,14.3,14.3,14.3,14.3,14.3,576
20,20,20,20,0,20,415
25,16.7,16.7,8.3,16.7,16.7,602
0,20,20,20,20,20,155
0,25,25,0,25,25,139
25,25,0,0,25,25,430
20,20,20,0,20,20,516
43,6,33,6,6,6,764
42.9,14.3,7.1,7.1,7.1,21.4,591
42.9,21.4,7.1,7.1,7.1,14.3,701
40,13.3,6.7,13.3,20,6.7,768
46.2,15.4,7.7,7.7,15.4,7.7,702
42.9,14.3,14.3,7.1,7.1,14.3,720
42.9,7.1,14.3,7.1,14.3,14.3,694
7,0,23.3,0,23.3,46.5,149
11.1,0,22.2,0,22.2,44.4,229
13,0,28,22,6,31,459
12,0,31,21,5,31,469
12,0,31,20,5,32,483
10,0,35,25,5,25,472
10,0,35,26,5,24,454
10,0,35,24,5,26,441
11,0,29,29,5,26,495
11,0,28,29,7,25,477
11,0,28,27,6,28,469

File: data/UTS-EC.csv
Cu,Sn,Zn,Ni,Pb,P,Mg,UTS (MPa),EC (%IACS)
90,0,10,0,0,0,0,270,44
87.5,0,12.5,0,0,0,0,290,40
85,0,15,0,0,0,0,295,37
80,0,20,0,0,0,0,330,32
70,0,30,0,0,0,0,350,28
65,0,35,0,0,0,0,350,27
95,1,4,0,0,0,0,280,41
95,2,3,0,0,0,0,305,37
91,0.5,8.5,0,0,0,0,280,32
87.5,11.4,1.1,0,0,0,0,305,31
64.5,0,33.5,0,0.2,0,0,360,26
85,0.7,14.3,0,0,0,0,315,31
94.8,5,0,0,0,0.2,0,345,20
95.6,4.2,0,0,0,0.2,0,345,20
92,8,0,0,0,0,0,415,13
88,4,4,0,4,0,0,345,19
65,0,25,10,0,0,0,385,9
65,0,20,15,0,0,0,405,7
62,0,36.2,0,1.8,0,0,360,26
81,0.9,18.1,0,0,0,0,340,28
65,0,34,0,1,0,0,350,26
88.5,2,9.5,0,0,0,0,315,28
65,0,23,12,0,0,0,405,8
65.8,0,34.1,0,0.1,0,0,350,27
62.5,0,36.4,0,1.1,0,0,330,26
66,0,32.4,0,1.6,0,0,360,26
99.6,0,0,0,0,0,0.4,241,72

File: data/in.csv
Sn,Ag,Cu,Bi,In,Ti,Ni,Fe,Mn,Ge,'shear strength'
94.2,3.8,0.7,0.5,0.8,0,0,0,0,0,85.4
92.2,3.8,0.7,0.5,2.8,0,0,0,0,0,96.96
92.7,3.8,0.7,2,0.8,0,0,0,0,0,103.35
90.7,3.8,0.7,2,2.8,0,0,0,0,0,102.08
91.2,3.8,0.7,3.5,0.8,0,0,0,0,0,93.66
89.2,3.8,0.7,3.5,2.8,0,0,0,0,0,98.24
89.6,3.8,0.7,1.5,4.4,0,0,0,0,0,88.52
93.5,3.8,0.7,2,0,0,0,0,0,0,98.7
91.5,3.8,0.7,2,2,0,0,0,0,0,105.9
94,3.8,0.7,1.5,0,0,0,0,0,0,79.71
94.7,3.8,0.7,0,0.8,0,0,0,0,0,79.92
92.7,3.8,0.7,0,2.8,0,0,0,0,0,88.22
88.5,3,0.5,0,8,0,0,0,0,0,60.54
42,0,0,58,0,0,0,0,0,0,50.47
42,0.4,0,57.6,0,0,0,0,0,0,50.82
41.6,0.4,0,58,0,0,0,0,0,0,55.1
95.6,3.5,0.9,0,0,0,0,0,0,0,28.1
95.55,3.5,0.9,0,0,0,0,0,0,0,19.5
95.59,3.5,0.9,0,0,0,0,0.01,0,0,36.2
95.57,3.5,0.9,0,0,0,0,0.03,0,0,30.2
95.55,3.5,0.9,0,0,0,0,0.05,0,0,28.8
95.53,3.5,0.9,0,0,0,0,0.07,0,0,34.4
95.5,3.5,0.9,0,0,0,0,0.1,0,0,33.1
89.4,3.8,0.7,1.5,4.4,0.2,0,0,0,0,77.15
92.4,1,0.5,1.5,4.4,0.2,0,0,0,0,84.54
93,3.8,0.7,1.5,0,0,0,0,0,1,84.17
95,3.8,0.7,0,0,0,0,0,0,0.5,73.33
94.5,3.8,0.7,0,0,0,0,0,0,1,77.51
98,1,0.5,0,0,0,0,0,0,0.5,67.13
97.5,1,0.5,0,0,0,0,0,0,1,78.24
98.5,1,0.5,0,0,0,0,0,0,0,64.35
91.3,3.8,0.7,2,2,0,0.2,0,0,0,103.43
96.5,3,0.5,0,0,0,0,0,0,0,22.4
96.495,3,0.5,0,0,0,0,0,0.005,0,28.15
96.49,3,0.5,0,0,0,0,0,0.01,0,24.13
96.45,3,0.5,0,0,0,0,0,0.05,0,27.42
96.4,3,0.5,0,0,0,0,0,0.1,0,21.51
96.43,3,0.5,0,0,0,0,0,0.07,0,28.14
96.38,3,0.5,0,0,0,0,0,0.12,0,23.17
96.47,3,0.5,0,0,0,0,0,0.03,0,25.2
91.1,3.8,0.7,2,2,0,0.4,0,0,0,104.63
92.7,1,0.5,3,2.5,0.3,0,0,0,0,75.71
92.6,1,0.5,2.5,3.3,0.1,0,0,0,0,72.94
92.5,1,0.5,2.5,3.3,0.2,0,0,0,0,75.06
90.7,1,0.5,5,2.5,0.3,0,0,0,0,88.26
90.5,1,0.5,5,2.5,0.5,0,0,0,0,88.75
99.3,0,0.7,0,0,0,0,0,0,0,36.05
99.29,0,0.7,0,0,0,0.01,0,0,0,36.82
99.27,0,0.7,0,0,0,0.03,0,0,0,36.01
99.25,0,0.7,0,0,0,0.05,0,0,0,37.74
99.22,0,0.7,0,0,0,0.08,0,0,0,36.07
99.16,0,0.7,0,0,0,0.14,0,0,0,36.08
99.1,0,0.7,0,0,0,0.2,0,0,0,36.11
98.25,0,0.7,1,0,0,0.05,0,0,0,49.40169434
97.75,0,0.7,1.5,0,0,0.05,0,0,0,52.45746924
97.25,0,0.7,2,0,0,0.05,0,0,0,55.51324415
96.25,0,0.7,3,0,0,0.05,0,0,0,57.0411316
95.25,0,0.7,4,0,0,0.05,0,0,0,68.2456396
93.25,0,0.7,6,0,0,0.05,0,0,0,71.14862576
91.25,0,0.7,8,0,0,0.05,0,0,0,65.4445126
