Repository: Jiaxuan-Ma/MLMD

</div>
The MLMD platform (**M**achine **L**earning for **M**aterial **D**esign) for Material or Enginerring aims at general and frontier machine learning algrithm with visual technology. It is built on the tradition machine learning framework mostly based [scikit-learn](https://scikit-learn.org/stable/index.html), which provides the machine learning in python.

# Local Deploy

1. Install [anaconda](https://www.anaconda.com/). 
2. Create virtual envrionment
```
conda create -n MLMD python=3.9
```
3. Install dependent libraries
```
pip install -r requirements.txt
```
4. Run MLMD platform
```
streamlit run HOME.py
```

# Tutorial

Here we present the data layout `.csv` file that need to upload in the platform.

# Featured Applications

| [Feature Engineering](https://kailaix.github.io/ADCME.jl/dev/apps_constitutive_law/) | [Regression](https://kailaix.github.io/ADCME.jl/dev/apps_adseismic) | [Classification](https://kailaix.github.io/ADCME.jl/dev/apps_ad/) | [Active Learning](https://kailaix.github.io/ADCME.jl/dev/apps_levy/) |
| ------------------------------------------------------------ | ------------------------------------------------------------ | ------------------------------------------------------------ | ------------------------------------------------------------ |
| ![law](https://github.com/Jiaxuan-Ma/MLMDMarket/blob/main/feature%20engineering.png?raw=true)                              | ![law](https://github.com/Jiaxuan-Ma/MLMDMarket/blob/main/regression.jpg?raw=true)                       | ![law](https://github.com/Jiaxuan-Ma/MLMDMarket/blob/main/classification.jpg?raw=true)                              | ![law](https://github.com/Jiaxuan-Ma/MLMDMarket/blob/main/active%20learning.jpg?raw=true)

File: data/Case 1_R.csv
Temperaing Temperature,C,Cr,Mo,Fatigue Strength (10E7 Cycles),Tensile Strength,Fracture Strength,Hardness
550,0.35,0.01,0,397,736,1482,235
550,0.35,0.1,0,419,736,1492,249
550,0.34,0.02,0,401,690,1484,239
550,0.36,0.12,0,394,790,1440,261
550,0.33,0.03,0,426,720,1435,230
550,0.38,0.09,0,426,830,1442,262
550,0.33,0.1,0,454,778,1568,258
550,0.32,0.02,0,418,748,1478,248
550,0.37,0.11,0,416,763,1537,251
550,0.35,0.01,0,395,722,1427,227
550,0.37,0.02,0,433,776,1495,246
550,0.32,0.1,0,379,715,1416,234
600,0.35,0.01,0,382,678,1438,218
600,0.35,0.1,0,385,699,1484,231
600,0.34,0.02,0,365,654,1451,218
600,0.36,0.12,0,379,738,1438,244
600,0.33,0.03,0,377,682,1429,218
600,0.38,0.09,0,394,720,1427,244
600,0.33,0.1,0,425,721,1502,237
600,0.32,0.02,0,395,688,1401,226
600,0.37,0.11,0,393,705,1479,230
600,0.35,0.01,0,375,681,1419,217
600,0.37,0.02,0,389,721,1462,226
600,0.32,0.1,0,358,672,1412,217
650,0.35,0.01,0,344,635,1384,201
650,0.35,0.1,0,369,652,1457,208
650,0.34,0.02,0,325,613,1370,203
650,0.36,0.12,0,338,667,1412,219
650,0.33,0.03,0,362,651,1377,207
650,0.38,0.09,0,361,701,1418,221
650,0.33,0.1,0,385,667,1487,215
650,0.32,0.02,0,348,638,1358,202
650,0.37,0.11,0,368,659,1450,212
650,0.35,0.01,0,341,631,1395,201
650,0.37,0.02,0,365,665,1395,206
650,0.32,0.1,0,325,616,1370,195
550,0.45,0.13,0,513,923,1617,297
550,0.45,0.11,0,448,801,1534,271
550,0.45,0.06,0,465,874,1510,289
550,0.44,0.02,0,446,809,1481,258
550,0.42,0.02,0,437,766,1480,254
550,0.48,0.1,0,502,929,1627,298
550,0.47,0.04,0,465,882,1554,281
550,0.43,0.12,0,475,843,1598,278
550,0.49,0.09,0,504,910,1587,298
550,0.45,0.04,0,486,925,1544,301
550,0.42,0.1,0,452,819,1477,255
600,0.45,0.13,0,459,828,1540,266
600,0.45,0.11,0,415,748,1486,245
600,0.45,0.06,0,437,812,1503,260
600,0.44,0.02,0,415,760,1465,239
600,0.42,0.02,0,401,717,1439,232
600,0.48,0.1,0,463,833,1573,269
600,0.47,0.04,0,442,806,1523,256
600,0.43,0.12,0,438,774,1539,255
600,0.49,0.09,0,468,833,1518,272
600,0.45,0.04,0,452,811,1488,268
600,0.42,0.1,0,422,765,1486,237
650,0.45,0.13,0,413,735,1485,240
650,0.45,0.11,0,395,696,1445,233
650,0.45,0.06,0,398,736,1471,237
650,0.44,0.02,0,378,696,1424,219
650,0.42,0.02,0,372,669,1373,215
650,0.48,0.1,0,415,738,1496,237
650,0.47,0.04,0,396,741,1489,235
650,0.43,0.12,0,388,706,1476,230
650,0.49,0.09,0,415,744,1449,245
650,0.45,0.04,0,398,723,1451,236
650,0.42,0.1,0,382,706,1465,220
550,0.55,0.09,0,523,962,1603,309
550,0.54,0.12,0,534,956,1614,308
550,0.52,0.04,0,489,906,1574,290
550,0.56,0.13,0,500,967,1583,317
550,0.54,0.01,0,495,896,1537,280
550,0.57,0.12,0,522,957,1638,314
550,0.53,0.12,0,531,957,1626,306
550,0.57,0.1,0,533,985,1640,319
550,0.56,0.1,0,492,918,1517,291
550,0.52,0.1,0,505,929,1619,307
550,0.54,0.1,0,541,1006,1542,325
600,0.55,0.09,0,468,854,1518,276
600,0.54,0.12,0,459,848,1521,275
600,0.52,0.04,0,444,823,1512,261
600,0.56,0.13,0,458,860,1468,283
600,0.54,0.01,0,445,830,1512,259
600,0.57,0.12,0,464,844,1538,281
600,0.53,0.12,0,466,850,1514,276
600,0.57,0.1,0,486,870,1520,282
600,0.56,0.1,0,461,840,1479,266
600,0.52,0.1,0,464,837,1535,277
600,0.54,0.1,0,475,893,1531,285
650,0.55,0.09,0,419,757,1440,248
650,0.54,0.12,0,418,766,1484,249
650,0.52,0.04,0,402,746,1446,235
650,0.56,0.13,0,398,777,1444,253
650,0.54,0.01,0,411,749,1417,234
650,0.57,0.12,0,428,757,1460,249
650,0.53,0.12,0,415,759,1465,250
650,0.57,0.1,0,425,777,1448,253
650,0.56,0.1,0,412,762,1428,242
650,0.52,0.1,0,410,742,1464,249
650,0.54,0.1,0,415,778,1441,249
550,0.43,1.12,0,582,1052,1756,328
550,0.42,0.96,0,524,1006,1745,328
550,0.4,1.1,0,583,1084,1775,343
550,0.42,1.06,0,569,1015,1779,320
550,0.39,0.98,0,536,1073,1735,344
550,0.42,1.09,0,577,1092,1777,344
550,0.42,0.94,0,565,1077,1720,345
550,0.4,1.09,0,562,1036,1760,324
600,0.43,1.12,0,522,969,1665,299
600,0.42,0.96,0,504,902,1638,297
600,0.4,1.1,0,516,979,1667,318
600,0.42,1.06,0,517,935,1656,296
600,0.39,0.98,0,511,962,1650,305
600,0.42,1.09,0,518,985,1672,306
600,0.42,0.94,0,524,956,1679,312
600,0.4,1.09,0,503,949,1664,300
650,0.43,1.12,0,483,888,1671,277
650,0.42,0.96,0,457,862,1627,272
650,0.4,1.1,0,482,869,1627,277
650,0.42,1.06,0,470,857,1647,272
650,0.39,0.98,0,459,878,1616,279
650,0.42,1.09,0,490,897,1647,277
650,0.42,0.94,0,485,861,1619,280
650,0.4,1.09,0,483,880,1683,277
550,0.36,1.01,0.16,587,1118,1784,362
550,0.35,1.03,0.15,571,1048,1802,341
550,0.36,1.03,0.17,578,1092,1797,350
550,0.36,0.99,0.16,526,1053,1825,342
550,0.34,1.01,0.17,535,1080,1796,352
550,0.36,0.97,0.15,572,1099,1819,354
550,0.37,1.09,0.16,562,1075,1816,352
550,0.35,0.99,0.19,563,1088,1757,348
550,0.35,1.06,0.17,583,1111,1886,353
550,0.33,0.99,0.18,585,1085,1805,347
550,0.35,1,0.16,592,1102,1838,350
550,0.37,1.01,0.16,573,1102,1821,349
550,0.38,1.07,0.16,536,1206,1898,377
550,0.34,1.05,0.16,557,1082,1806,350
600,0.36,1.01,0.16,552,984,1735,321
600,0.35,1.03,0.15,519,955,1745,309
600,0.36,1.03,0.17,524,964,1742,306
600,0.36,0.99,0.16,508,937,1698,309
600,0.34,1.01,0.17,490,978,1749,320
600,0.36,0.97,0.15,550,1008,1693,329
600,0.37,1.09,0.16,515,956,1721,317
600,0.35,0.99,0.19,530,952,1719,305
600,0.35,1.06,0.17,546,989,1828,316
600,0.33,0.99,0.18,535,973,1786,315
600,0.35,1,0.16,550,1010,1801,317
600,0.37,1.01,0.16,542,996,1759,322
600,0.38,1.07,0.16,592,1067,1725,339
600,0.34,1.05,0.16,524,974,1671,315
650,0.36,1.01,0.16,497,897,1637,286
650,0.35,1.03,0.15,491,846,1772,277
650,0.36,1.03,0.17,463,853,1622,271
650,0.36,0.99,0.16,464,847,1720,274
650,0.34,1.01,0.17,459,867,1701,288
650,0.36,0.97,0.15,489,907,1677,292
650,0.37,1.09,0.16,477,875,1684,287
650,0.35,0.99,0.19,469,870,1672,275
650,0.35,1.06,0.17,496,898,1759,290
650,0.33,0.99,0.18,467,864,1705,284
650,0.35,1,0.16,511,919,1755,290
650,0.37,1.01,0.16,490,903,1704,287
650,0.38,1.07,0.16,523,948,1724,303
650,0.34,1.05,0.16,476,891,1725,287
550,0.41,1.06,0.2,610,1139,1874,372
550,0.39,0.96,0.17,581,1141,1779,375
550,0.43,1.07,0.22,625,1203,1901,375
550,0.4,0.98,0.17,562,1160,1821,371
550,0.41,1.02,0.18,635,1199,1890,380
550,0.41,0.99,0.16,566,1150,1898,361
550,0.39,1.08,0.19,638,1202,1851,376
550,0.37,1,0.19,606,1108,1915,360
550,0.42,1.1,0.15,582,1181,1880,373
550,0.42,1.04,0.17,634,1179,1847,379
550,0.4,1.01,0.17,585,1109,1775,354
550,0.4,1.06,0.18,603,1146,1873,367
550,0.4,0.94,0.17,625,1155,1852,373
550,0.4,0.96,0.18,631,1202,1931,371
550,0.44,1.05,0.21,625,1178,1924,373
600,0.41,1.06,0.2,551,1030,1804,337
600,0.39,0.96,0.17,539,1027,1682,336
600,0.43,1.07,0.22,564,1079,1834,334
600,0.4,0.98,0.17,550,1062,1764,339
600,0.41,1.02,0.18,590,1091,1799,348
600,0.41,0.99,0.16,527,1002,1758,326
600,0.39,1.08,0.19,557,1066,1756,338
600,0.37,1,0.19,551,995,1809,324
600,0.42,1.1,0.15,583,1064,1788,340
600,0.42,1.04,0.17,570,1072,1773,343
600,0.4,1.01,0.17,543,1005,1718,324
600,0.4,1.06,0.18,543,1013,1750,328
600,0.4,0.94,0.17,563,1049,1783,338
600,0.4,0.96,0.18,577,1091,1815,335
600,0.44,1.05,0.21,578,1063,1795,338
650,0.41,1.06,0.2,490,890,1681,289
650,0.39,0.96,0.17,496,912,1601,301
650,0.43,1.07,0.22,511,971,1768,304
650,0.4,0.98,0.17,494,905,1592,294
650,0.41,1.02,0.18,517,950,1685,309
650,0.41,0.99,0.16,480,922,1665,295
650,0.39,1.08,0.19,502,924,1741,290
650,0.37,1,0.19,504,895,1724,295
650,0.42,1.1,0.15,505,938,1693,298
650,0.42,1.04,0.17,502,905,1643,291
650,0.4,1.01,0.17,496,903,1689,294
650,0.4,1.06,0.18,501,941,1652,302
650,0.4,0.94,0.17,517,933,1709,300
650,0.4,0.96,0.18,523,948,1745,300
650,0.44,1.05,0.21,516,949,1772,307
550,0.39,0.13,0,486,889,1614,290
550,0.38,0.13,0,427,847,1559,277
550,0.4,0.13,0,510,924,1641,300
550,0.4,0.09,0,451,854,1584,281
550,0.41,0.22,0,425,890,1552,289
550,0.38,0.2,0,432,804,1569,258
550,0.4,0.03,0,482,892,1619,284
600,0.39,0.13,0,435,811,1564,265
600,0.38,0.13,0,406,790,1524,255
600,0.4,0.13,0,470,844,1566,275
600,0.4,0.09,0,438,799,1547,259
600,0.41,0.22,0,404,815,1529,263
600,0.38,0.2,0,406,753,1520,238
600,0.4,0.03,0,443,814,1583,260
650,0.39,0.13,0,397,742,1537,239
650,0.38,0.13,0,385,734,1480,241
650,0.4,0.13,0,425,758,1562,246
650,0.4,0.09,0,396,715,1498,229
650,0.41,0.22,0,380,756,1503,242
650,0.38,0.2,0,363,700,1499,227
650,0.4,0.03,0,398,737,1539,235
550,0.42,0.15,0,505,936,1612,302
550,0.43,0.26,0,536,1006,1668,311
550,0.42,0.12,0,484,900,1613,298
550,0.42,0.17,0,495,922,1614,302
550,0.42,0.12,0,551,988,1666,317
550,0.45,0.1,0,477,955,1622,303
550,0.41,0.27,0,530,980,1669,312
550,0.4,0.04,0,516,951,1599,300
550,0.41,0.08,0,445,882,1587,287
550,0.46,0.26,0,551,1029,1689,321
550,0.43,0.19,0,510,964,1671,306
550,0.41,0.13,0,443,888,1634,297
600,0.42,0.15,0,449,837,1559,265
600,0.43,0.26,0,502,917,1592,287
600,0.42,0.12,0,451,837,1567,272
600,0.42,0.17,0,459,842,1558,270
600,0.42,0.12,0,497,890,1583,286
600,0.45,0.1,0,451,874,1580,277
600,0.41,0.27,0,497,897,1589,286
600,0.4,0.04,0,461,862,1559,270
600,0.41,0.08,0,399,801,1552,260
600,0.46,0.26,0,502,935,1612,294
600,0.43,0.19,0,490,878,1620,280
600,0.41,0.13,0,424,816,1558,273
650,0.42,0.15,0,411,757,1527,242
650,0.43,0.26,0,448,826,1575,260
650,0.42,0.12,0,404,755,1531,242
650,0.42,0.17,0,411,760,1535,243
650,0.42,0.12,0,438,790,1549,255
650,0.45,0.1,0,410,805,1497,250
650,0.41,0.27,0,450,829,1580,263
650,0.4,0.04,0,410,772,1531,242
650,0.41,0.08,0,383,737,1506,237
650,0.46,0.26,0,460,840,1568,265
650,0.43,0.19,0,442,794,1595,257
650,0.41,0.13,0,399,744,1524,241
550,0.32,0.82,0,563,988,1759,315
550,0.32,0.71,0,530,948,1738,299
550,0.32,0.75,0,570,1013,1744,319
550,0.35,0.89,0,578,1081,1749,341
550,0.31,0.71,0,537,962,1718,301
550,0.33,0.82,0,569,1014,1803,319
550,0.28,0.87,0,576,1022,1749,322
550,0.34,0.84,0,549,998,1772,313
550,0.3,0.81,0,522,989,1762,312
550,0.32,0.77,0,570,1010,1715,316
600,0.32,0.82,0,510,906,1683,288
600,0.32,0.71,0,510,886,1714,279
600,0.32,0.75,0,517,941,1728,296
600,0.35,0.89,0,540,1016,1716,318
600,0.31,0.71,0,518,897,1682,282
600,0.33,0.82,0,523,928,1692,292
600,0.28,0.87,0,537,950,1720,301
600,0.34,0.84,0,536,918,1690,291
600,0.3,0.81,0,503,901,1702,281
600,0.32,0.77,0,540,928,1709,290
650,0.32,0.82,0,490,840,1654,267
650,0.32,0.71,0,477,821,1682,261
650,0.32,0.75,0,483,849,1690,268
650,0.35,0.89,0,503,909,1669,286
650,0.31,0.71,0,471,833,1683,261
650,0.33,0.82,0,476,851,1685,267
650,0.28,0.87,0,502,850,1679,268
650,0.34,0.84,0,496,854,1686,268
650,0.3,0.81,0,471,838,1650,262
650,0.32,0.77,0,497,846,1707,264
580,0.39,0.72,0.18,591,1070,1777,342
580,0.4,0.78,0.18,590,1087,1792,338
580,0.4,0.96,0.24,606,1144,1822,359
580,0.4,0.71,0.17,584,1105,1806,347
580,0.38,0.75,0.23,604,1125,1884,354
580,0.4,0.74,0.2,591,1089,1842,340
580,0.42,0.73,0.22,588,1108,1840,345
580,0.38,0.72,0.16,588,1085,1776,347
580,0.41,0.74,0.22,550,1117,1840,348
580,0.39,0.82,0.23,609,1129,1829,360
580,0.38,0.74,0.19,604,1089,1788,348
580,0.42,0.86,0.24,619,1190,1909,369
580,0.37,0.9,0.24,643,1174,1867,367
580,0.43,0.68,0.17,569,1085,1824,345
630,0.39,0.72,0.18,551,957,1750,307
630,0.4,0.78,0.18,543,984,1733,307
630,0.4,0.96,0.24,543,1037,1746,328
630,0.4,0.71,0.17,524,985,1716,309
630,0.38,0.75,0.23,571,1020,1780,318
630,0.4,0.74,0.2,542,990,1761,310
630,0.42,0.73,0.22,531,1005,1755,315
630,0.38,0.72,0.16,531,962,1702,309
630,0.41,0.74,0.22,512,1003,1756,316
630,0.39,0.82,0.23,563,1004,1753,322
630,0.38,0.74,0.19,550,975,1713,312
630,0.42,0.86,0.24,583,1068,1800,337
630,0.37,0.9,0.24,583,1069,1800,336
630,0.43,0.68,0.17,550,973,1729,313
680,0.39,0.72,0.18,482,843,1684,270
680,0.4,0.78,0.18,482,868,1687,276
680,0.4,0.96,0.24,490,900,1672,282
680,0.4,0.71,0.17,476,864,1650,274
680,0.38,0.75,0.23,483,879,1691,276
680,0.4,0.74,0.2,480,875,1694,276
680,0.42,0.73,0.22,491,883,1667,280
680,0.38,0.72,0.16,471,848,1633,271
680,0.41,0.74,0.22,469,881,1626,279
680,0.39,0.82,0.23,490,874,1685,285
680,0.38,0.74,0.19,483,864,1656,279
680,0.42,0.86,0.24,498,912,1667,284
680,0.37,0.9,0.24,491,900,1717,283
680,0.43,0.68,0.17,463,855,1641,277
580,0.47,0.79,0,600,1149,1849,357
580,0.47,0.71,0,615,1111,1824,358
580,0.44,0.79,0,607,1151,1864,358
580,0.45,0.73,0,596,1072,1828,348
580,0.48,0.73,0,618,1138,1852,358
580,0.49,0.77,0,585,1167,1851,367
630,0.47,0.79,0,551,1032,1788,322
630,0.47,0.71,0,556,992,1748,318
630,0.44,0.79,0,550,1026,1769,323
630,0.45,0.73,0,537,969,1759,312
630,0.48,0.73,0,543,1012,1770,322
630,0.49,0.77,0,543,1046,1768,328
680,0.47,0.79,0,471,911,1669,288
680,0.47,0.71,0,476,878,1653,281
680,0.44,0.79,0,482,895,1625,287
680,0.45,0.73,0,477,860,1680,281
680,0.48,0.73,0,491,881,1668,286
680,0.49,0.77,0,479,909,1633,290

File: data/RAFM-dataset.csv
C,Cr,W,Si,Mn,V,Ta,Zr,Y,Ti,N,NT ,Nt ,TT ,Tt ,Ttest ,UTS ,TE 
0.1,9.3,0.93,0.11,0.4,0.22,0.094,0,0,0,0.002,1000,60,650,120,25,783,13
0.1,9.3,0.93,0.11,0.4,0.22,0.094,0,0,0,0.002,1000,60,750,120,25,657,15
0.1,9.3,0.95,0.13,0.41,0.23,0,0,0,0.056,0.002,1000,60,650,120,25,698,16
0.1,9.3,0.95,0.13,0.41,0.23,0,0,0,0.056,0.002,1000,60,750,120,25,605,23
0.11,8.7,1,0,0.44,0.19,0.1,0,0,0,0,980,27,760,90,25,660,23.3
0.11,8.7,1,0,0.44,0.19,0.1,0,0,0,0,980,27,760,90,400,511,17.04
0.11,8.7,1,0,0.44,0.19,0.1,0,0,0,0,980,27,760,90,500,433,20.2
0.11,8.7,1,0,0.44,0.19,0.1,0,0,0,0,980,27,760,90,600,309,24.1
0.08,9.04,1,0.09,0.55,0.22,0.06,0,0,0.005,0.0226,980,30,763,90,25,686,17
0.08,9.04,1,0.09,0.55,0.22,0.06,0,0,0.005,0.0226,980,30,763,90,100,612,15.43
0.08,9.04,1,0.09,0.55,0.22,0.06,0,0,0.005,0.0226,980,30,763,90,200,546,15.4
0.08,9.04,1,0.09,0.55,0.22,0.06,0,0,0.005,0.0226,980,30,763,90,250,528,13.53
0.08,9.04,1,0.09,0.55,0.22,0.06,0,0,0.005,0.0226,980,30,763,90,300,502,13.85
0.08,9.04,1,0.09,0.55,0.22,0.06,0,0,0.005,0.0226,980,30,763,90,350,499,12.75
0.08,9.04,1,0.09,0.55,0.22,0.06,0,0,0.005,0.0226,980,30,763,90,400,467,12.2
0.08,9.04,1,0.09,0.55,0.22,0.06,0,0,0.005,0.0226,980,30,763,90,450,463,12.65
0.08,9.04,1,0.09,0.55,0.22,0.06,0,0,0.005,0.0226,980,30,763,90,500,453,12.9
0.08,9.04,1,0.09,0.55,0.22,0.06,0,0,0.005,0.0226,980,30,763,90,550,418,17.7
0.08,9.04,1,0.09,0.55,0.22,0.06,0,0,0.005,0.0226,980,30,763,90,600,353,18
0.126,9.03,1.39,0.06,0.56,0.24,0.06,0,0,0.005,0.03,980,30,763,90,25,655,17.2
0.126,9.03,1.39,0.06,0.56,0.24,0.06,0,0,0.005,0.03,980,30,763,90,100,628,18.11
0.126,9.03,1.39,0.06,0.56,0.24,0.06,0,0,0.005,0.03,980,30,763,90,200,582,15.88
0.126,9.03,1.39,0.06,0.56,0.24,0.06,0,0,0.005,0.03,980,30,763,90,250,560,14.38
0.126,9.03,1.39,0.06,0.56,0.24,0.06,0,0,0.005,0.03,980,30,763,90,300,535,14.2
0.126,9.03,1.39,0.06,0.56,0.24,0.06,0,0,0.005,0.03,980,30,763,90,350,532,12.32
0.126,9.03,1.39,0.06,0.56,0.24,0.06,0,0,0.005,0.03,980,30,763,90,400,500,13.68
0.126,9.03,1.39,0.06,0.56,0.24,0.06,0,0,0.005,0.03,980,30,763,90,450,480,14.1
0.126,9.03,1.39,0.06,0.56,0.24,0.06,0,0,0.005,0.03,980,30,763,90,500,443,14.68
0.126,9.03,1.39,0.06,0.56,0.24,0.06,0,0,0.005,0.03,980,30,763,90,550,404,17.96
0.126,9.03,1.39,0.06,0.56,0.24,0.06,0,0,0.005,0.03,980,30,763,90,600,348,22.75
0.12,8.99,2.06,0.06,0.65,0.24,0.06,0,0,0.005,0.02,980,30,763,90,25,676,17.4
0.12,8.99,2.06,0.06,0.65,0.24,0.06,0,0,0.005,0.02,980,30,763,90,100,618,17.1
0.12,8.99,2.06,0.06,0.65,0.24,0.06,0,0,0.005,0.02,980,30,763,90,200,583,16.8
0.12,8.99,2.06,0.06,0.65,0.24,0.06,0,0,0.005,0.02,980,30,763,90,250,564,14.2
0.12,8.99,2.06,0.06,0.65,0.24,0.06,0,0,0.005,0.02,980,30,763,90,300,542,14.6
0.12,8.99,2.06,0.06,0.65,0.24,0.06,0,0,0.005,0.02,980,30,763,90,350,516,15.13
0.12,8.99,2.06,0.06,0.65,0.24,0.06,0,0,0.005,0.02,980,30,763,90,400,504,14.35
0.12,8.99,2.06,0.06,0.65,0.24,0.06,0,0,0.005,0.02,980,30,763,90,450,471,14.85
0.12,8.99,2.06,0.06,0.65,0.24,0.06,0,0,0.005,0.02,980,30,763,90,500,452,15.63
0.12,8.99,2.06,0.06,0.65,0.24,0.06,0,0,0.005,0.02,980,30,763,90,550,386,18.24
0.12,8.99,2.06,0.06,0.65,0.24,0.06,0,0,0.005,0.02,980,30,763,90,600,347,19.6
0.12,8.5,1.5,0,0.51,0.25,0.1,0,0,0,0.0067,980,45,740,90,25,679,21.6
0.11,8.55,1.48,0,0.51,0.25,0.1,0,0,0,0.025,980,45,740,90,25,671,22
0.11,8.86,2.07,0.05,0.5,0.24,0.11,0,0,0,0,1050,60,750,120,25,659,23
0.11,8.86,2.07,0.05,0.5,0.24,0.11,0,0,0,0,1050,60,750,120,500,431,23.5
0.11,8.86,2.07,0.05,0.5,0.24,0.11,0,0,0,0,1050,60,750,120,550,375,27
0.11,8.86,2.07,0.05,0.5,0.24,0.11,0,0,0,0,1050,60,750,120,600,327,30
0.11,8.86,2.07,0.05,0.5,0.24,0.11,0,0,0,0,1050,60,750,120,650,260.6,34
0.12,8.79,2.01,0.22,0.52,0.24,0.11,0,0,0,0,1050,60,750,120,25,680,23
0.12,8.79,2.01,0.22,0.52,0.24,0.11,0,0,0,0,1050,60,750,120,500,444,24.4
0.12,8.79,2.01,0.22,0.52,0.24,0.11,0,0,0,0,1050,60,750,120,550,369,28
0.12,8.79,2.01,0.22,0.52,0.24,0.11,0,0,0,0,1050,60,750,120,600,323,30.3
0.12,8.79,2.01,0.22,0.52,0.24,0.11,0,0,0,0,1050,60,750,120,650,260.6,34.14
0.12,8.84,2.05,0.77,0.51,0.24,0.11,0,0,0,0,1050,60,750,120,25,730,23
0.12,8.84,2.05,0.77,0.51,0.24,0.11,0,0,0,0,1050,60,750,120,500,466,28.36
0.12,8.84,2.05,0.77,0.51,0.24,0.11,0,0,0,0,1050,60,750,120,550,385,31.34
0.12,8.84,2.05,0.77,0.51,0.24,0.11,0,0,0,0,1050,60,750,120,600,336,38.47
0.12,8.84,2.05,0.77,0.51,0.24,0.11,0,0,0,0,1050,60,750,120,650,256,42.37
0.11,9.4,1.35,0.05,0.46,0.22,0.071,0,0.006,0,0.0023,1050,30,750,90,25,699,16.2
0.11,9.4,1.35,0.05,0.46,0.22,0.071,0,0.006,0,0.0023,1050,30,750,90,300,567,15.1
0.11,9.4,1.35,0.05,0.46,0.22,0.071,0,0.006,0,0.0023,1050,30,750,90,500,469,17.5
0.11,9.4,1.35,0.05,0.46,0.22,0.071,0,0.006,0,0.0023,1050,30,750,90,600,336,19.6
0.11,9.4,1.35,0.05,0.46,0.22,0.071,0,0.006,0,0.0023,1050,30,750,90,650,275,23.5
0.11,9.4,1.35,0.05,0.45,0.21,0.073,0,0.036,0,0.0022,1050,30,750,90,25,718,17.4
0.11,9.4,1.35,0.05,0.45,0.21,0.073,0,0.036,0,0.0022,1050,30,750,90,300,583,16.7
0.11,9.4,1.35,0.05,0.45,0.21,0.073,0,0.036,0,0.0022,1050,30,750,90,500,486,19.2
0.11,9.4,1.35,0.05,0.45,0.21,0.073,0,0.036,0,0.0022,1050,30,750,90,600,354,23.2
0.11,9.4,1.35,0.05,0.45,0.21,0.073,0,0.036,0,0.0022,1050,30,750,90,650,276,25.6
0.11,9.4,1.35,0.05,0.45,0.22,0.071,0,0.071,0,0.0022,1050,30,750,90,25,663,23.2
0.11,9.4,1.35,0.05,0.45,0.22,0.071,0,0.071,0,0.0022,1050,30,750,90,300,500,21.5
0.11,9.4,1.35,0.05,0.45,0.22,0.071,0,0.071,0,0.0022,1050,30,750,90,500,406,23.1
0.11,9.4,1.35,0.05,0.45,0.22,0.071,0,0.071,0,0.0022,1050,30,750,90,600,310,25.5
0.11,9.4,1.35,0.05,0.45,0.22,0.071,0,0.071,0,0.0022,1050,30,750,90,650,254,27.6
0.092,8.87,1.71,0.01,0.28,0.19,0.002,0,0,0,0,1050,30,750,90,25,625,15.7
0.092,8.87,1.71,0.01,0.28,0.19,0.002,0,0,0,0,1050,30,750,90,200,522,14.2
0.092,8.87,1.71,0.01,0.28,0.19,0.002,0,0,0,0,1050,30,750,90,300,497,13.3
0.092,8.87,1.71,0.01,0.28,0.19,0.002,0,0,0,0,1050,30,750,90,400,468,12
0.092,8.87,1.71,0.01,0.28,0.19,0.002,0,0,0,0,1050,30,750,90,500,416,13.5
0.092,8.87,1.71,0.01,0.28,0.19,0.002,0,0,0,0,1050,30,750,90,600,328,16
0.1,9.1,1.49,0.05,0.46,0.22,0.15,0.002,0.001,0,0.0032,1050,30,750,90,25,684.6,23.6
0.1,9.1,1.49,0.05,0.46,0.22,0.15,0.002,0.001,0,0.0032,1050,30,750,90,300,541,12.8
0.1,9.1,1.49,0.05,0.46,0.22,0.15,0.002,0.001,0,0.0032,1050,30,750,90,550,391,16.3
0.1,9.1,1.49,0.05,0.46,0.22,0.15,0.002,0.001,0,0.0032,1050,30,750,90,600,335,18.1
0.1,9.1,1.49,0.05,0.46,0.22,0.15,0.002,0.001,0,0.0032,1050,30,750,90,650,258,25.8
0.11,9.2,1.5,0.05,0.45,0.22,0.14,0.003,0.005,0,0.0034,1050,30,750,90,25,743.5,25.2
0.11,9.2,1.5,0.05,0.45,0.22,0.14,0.003,0.005,0,0.0034,1050,30,750,90,300,575,13
0.11,9.2,1.5,0.05,0.45,0.22,0.14,0.003,0.005,0,0.0034,1050,30,750,90,500,472,15.7
0.11,9.2,1.5,0.05,0.45,0.22,0.14,0.003,0.005,0,0.0034,1050,30,750,90,550,415,16.47
0.11,9.2,1.5,0.05,0.45,0.22,0.14,0.003,0.005,0,0.0034,1050,30,750,90,600,349,18.6
0.11,9.2,1.5,0.05,0.45,0.22,0.14,0.003,0.005,0,0.0034,1050,30,750,90,650,260,25.2
0.1,9.1,1.49,0.06,0.44,0.22,0.15,0.002,0.011,0,0.0031,1050,30,750,90,25,697.9,26.4
0.1,9.1,1.49,0.06,0.44,0.22,0.15,0.002,0.011,0,0.0031,1050,30,750,90,300,555,13.5
0.1,9.1,1.49,0.06,0.44,0.22,0.15,0.002,0.011,0,0.0031,1050,30,750,90,500,461,16.1
0.1,9.1,1.49,0.06,0.44,0.22,0.15,0.002,0.011,0,0.0031,1050,30,750,90,550,409,17.6
0.1,9.1,1.49,0.06,0.44,0.22,0.15,0.002,0.011,0,0.0031,1050,30,750,90,600,340,20.8
0.1,9.1,1.49,0.06,0.44,0.22,0.15,0.002,0.011,0,0.0031,1050,30,750,90,650,260,26.3
0.126,9.03,1.39,0.06,0.56,0.24,0.06,0,0,0.005,0.03,980,15,765,90,25,687,17.2
0.126,9.03,1.39,0.06,0.56,0.24,0.06,0,0,0.005,0.03,980,15,765,90,200,583,15.8
0.126,9.03,1.39,0.06,0.56,0.24,0.06,0,0,0.005,0.03,980,15,765,90,300,551,14.2
0.126,9.03,1.39,0.06,0.56,0.24,0.06,0,0,0.005,0.03,980,15,765,90,400,516,13.2
0.126,9.03,1.39,0.06,0.56,0.24,0.06,0,0,0.005,0.03,980,15,765,90,500,434,14.6
0.126,9.03,1.39,0.06,0.56,0.24,0.06,0,0,0.005,0.03,980,15,765,90,600,313,22.8
0.12,8.73,2.09,0.25,0.51,0.25,0,0,0,0,0,1050,30,750,60,25,659,12.3
0.1,8.72,2.09,0.23,0.43,0.23,0.07,0,0,0,0,1050,30,750,60,25,652,12.3
0.11,9.3,1.51,0.06,0.45,0.22,0.15,0,0.046,0,0.0153,1050,30,650,90,25,917,15.8
0.11,9.3,1.51,0.06,0.45,0.22,0.15,0,0.046,0,0.0153,1050,30,650,90,300,758,9.6
0.11,9.3,1.51,0.06,0.45,0.22,0.15,0,0.046,0,0.0153,1050,30,650,90,500,629,11.6
0.11,9.3,1.51,0.06,0.45,0.22,0.15,0,0.046,0,0.0153,1050,30,650,90,600,485,13.6
0.11,9.3,1.51,0.06,0.45,0.22,0.15,0,0.046,0,0.0153,1050,30,650,90,650,397,20.44
0.11,9.3,1.51,0.06,0.45,0.22,0.15,0,0.046,0,0.0153,1050,30,750,90,25,707,17.4
0.11,9.3,1.51,0.06,0.45,0.22,0.15,0,0.046,0,0.0153,1050,30,750,90,300,566,9.72
0.11,9.3,1.51,0.06,0.45,0.22,0.15,0,0.046,0,0.0153,1050,30,750,90,500,469,11.88
0.11,9.3,1.51,0.06,0.45,0.22,0.15,0,0.046,0,0.0153,1050,30,750,90,600,336,20.12
0.11,9.3,1.51,0.06,0.45,0.22,0.15,0,0.046,0,0.0153,1050,30,750,90,650,272,23.18
0.11,9.2,1.5,0.05,0.45,0.22,0.15,0.013,0.043,0,0.0157,1050,30,650,90,25,803,16.5
0.11,9.2,1.5,0.05,0.45,0.22,0.15,0.013,0.043,0,0.0157,1050,30,650,90,300,621,11.15
0.11,9.2,1.5,0.05,0.45,0.22,0.15,0.013,0.043,0,0.0157,1050,30,650,90,500,489,13.5
0.11,9.2,1.5,0.05,0.45,0.22,0.15,0.013,0.043,0,0.0157,1050,30,650,90,600,361,16.1
0.11,9.2,1.5,0.05,0.45,0.22,0.15,0.013,0.043,0,0.0157,1050,30,650,90,650,295,29.72
0.11,9.2,1.5,0.05,0.45,0.22,0.15,0.013,0.043,0,0.0157,1050,30,750,90,25,657,22.3
0.11,9.2,1.5,0.05,0.45,0.22,0.15,0.013,0.043,0,0.0157,1050,30,750,90,300,507,13.11
0.11,9.2,1.5,0.05,0.45,0.22,0.15,0.013,0.043,0,0.0157,1050,30,750,90,500,409,15.47
0.11,9.2,1.5,0.05,0.45,0.22,0.15,0.013,0.043,0,0.0157,1050,30,750,90,600,307,23.82
0.11,9.2,1.5,0.05,0.45,0.22,0.15,0.013,0.043,0,0.0157,1050,30,750,90,650,263,27.31
0.09,7.87,1.98,0.07,0.1,0.19,0.03,0,0,0.004,0.007,1040,38,750,60,25,638,17.6
0.12,8.93,1.07,0.06,0.47,0.2,0.14,0,0,0.009,0.018,980,27,760,90,25,676,15.9
0.12,8.93,1.1,0.04,0.44,0.19,0.14,0,0,0.009,0.017,979,111,739,222,25,676,16.9
0.09,7.7,1.95,0.11,0.16,0.16,0.02,0,0,0,0,1040,38,750,60,25,630,11.18
0.09,9,2,0.09,0.5,0.18,0.09,0,0,0,0,1030,30,750,60,25,606,15.4
0.12,8.95,2.01,0.23,0.51,0.24,0,0,0,0.01,0,1040,60,760,60,25,695,18
0.11,8.9,2.01,0.21,0.44,0.23,0.06,0,0,0.01,0,1040,60,760,60,25,702,20.2
0.09,7.87,1.98,0.07,0.1,0.19,0.03,0,0,0.04,0.007,1040,38,750,60,25,601,11.95
0.098,9.3,0.97,0.02,0.6,0.24,0,0,0,0,0.055,1050,120,750,120,25,586,17.3
0.12,8.91,1.08,0.04,0.48,0.2,0.14,0,0,0.006,0.02,980,30,760,90,25,640,18.1
0.1,8.72,2.09,0.23,0.43,0.23,0.07,0,0,0,0,1050,60,750,120,25,646,19.1
0.1,8.85,1.99,0.05,0.45,0.2,0.08,0,0,0,0.0231,1050,60,780,60,25,644,20.5
0.12,8.91,1.08,0.04,0.48,0.2,0.14,0,0,0.006,0.02,980,30,760,90,325,533.5,14.1
0.1,8.72,2.09,0.23,0.43,0.23,0.07,0,0,0,0,1050,60,750,120,325,522,14.6
0.1,8.85,1.99,0.05,0.45,0.2,0.08,0,0,0,0.0231,1050,60,780,60,325,511,14
0.12,8.73,2.09,0.25,0.51,0.25,0,0,0,0,0,1050,30,750,60,25,659,12.3
0.1,8.72,2.09,0.23,0.43,0.23,0.07,0,0,0,0,1050,30,750,60,25,652,12.3
0.11,9,1.5,0.05,0.45,0.2,0.15,0,0.015,0,0.0028,1050,30,750,90,25,679,25
0.11,9,1.5,0.05,0.45,0.2,0.15,0,0.015,0,0.0028,1050,30,750,90,300,554,14.7
0.11,9,1.5,0.05,0.45,0.2,0.15,0,0.015,0,0.0028,1050,30,750,90,500,454,15.8
0.11,9,1.5,0.05,0.45,0.2,0.15,0,0.015,0,0.0028,1050,30,750,90,550,397,17.35
0.11,9,1.5,0.05,0.45,0.2,0.15,0,0.015,0,0.0028,1050,30,750,90,600,348.8,20.3
0.11,9,1.5,0.05,0.45,0.2,0.15,0,0.015,0,0.0028,1050,30,750,90,650,267,22.6
0.11,9,1.5,0.05,0.45,0.2,0.15,0,0.015,0.01,0.0027,1050,30,750,90,25,702,27.56
0.11,9,1.5,0.05,0.45,0.2,0.15,0,0.015,0.01,0.0027,1050,30,750,90,300,572,15.45
0.11,9,1.5,0.05,0.45,0.2,0.15,0,0.015,0.01,0.0027,1050,30,750,90,500,466,16.67
0.11,9,1.5,0.05,0.45,0.2,0.15,0,0.015,0.01,0.0027,1050,30,750,90,550,415,18
0.11,9,1.5,0.05,0.45,0.2,0.15,0,0.015,0.01,0.0027,1050,30,750,90,600,352,21.2
0.11,9,1.5,0.05,0.45,0.2,0.15,0,0.015,0.01,0.0027,1050,30,750,90,650,282,24
0.11,9,1.5,0.05,0.45,0.2,0.15,0,0.015,0.03,0.003,1050,30,750,90,25,672,29.37
0.11,9,1.5,0.05,0.45,0.2,0.15,0,0.015,0.03,0.003,1050,30,750,90,300,541,19.36
0.11,9,1.5,0.05,0.45,0.2,0.15,0,0.015,0.03,0.003,1050,30,750,90,500,435,20.27
0.11,9,1.5,0.05,0.45,0.2,0.15,0,0.015,0.03,0.003,1050,30,750,90,550,375,22
0.11,9,1.5,0.05,0.45,0.2,0.15,0,0.015,0.03,0.003,1050,30,750,90,600,334,24.7
0.11,9,1.5,0.05,0.45,0.2,0.15,0,0.015,0.03,0.003,1050,30,750,90,650,250,27.43
0.11,9,1.5,0.05,0.45,0.2,0.15,0,0.015,0.05,0.0029,1050,30,750,90,25,617,31.4
0.11,9,1.5,0.05,0.45,0.2,0.15,0,0.015,0.05,0.0029,1050,30,750,90,300,487,20.3
0.11,9,1.5,0.05,0.45,0.2,0.15,0,0.015,0.05,0.0029,1050,30,750,90,500,395,22.4
0.11,9,1.5,0.05,0.45,0.2,0.15,0,0.015,0.05,0.0029,1050,30,750,90,550,345,23
0.11,9,1.5,0.05,0.45,0.2,0.15,0,0.015,0.05,0.0029,1050,30,750,90,600,296,25.3
0.11,9,1.5,0.05,0.45,0.2,0.15,0,0.015,0.05,0.0029,1050,30,750,90,650,232,28
0.11,9.2,1.48,0.05,0.46,0.22,0.14,0,0,0,0.0154,1100,30,740,90,25,575,24
0.11,9.3,1.51,0.06,0.45,0.22,0.15,0,0.253,0,0.0153,1100,30,740,90,25,640,23.6
0.11,9.2,1.5,0.05,0.45,0.22,0.15,0,0.255,0.093,0.0157,1100,30,740,90,25,700,16
0.11,9.2,1.48,0.05,0.46,0.22,0.14,0,0,0,0.0154,1100,30,740,90,650,234,22.3
0.11,9.3,1.51,0.06,0.45,0.22,0.15,0,0.253,0,0.0153,1100,30,740,90,650,254,23.6
0.11,9.2,1.5,0.05,0.45,0.22,0.15,0,0.255,0.093,0.0157,1100,30,740,90,650,279,25
0.11,9.2,1.51,0.05,0.44,0.22,0.15,0,0.013,0,0,1050,30,650,90,25,838,22.1
0.11,9.3,1.51,0.06,0.45,0.21,0.15,0,0.014,0.008,0,1050,30,650,90,25,853,21.4
0.1,9.2,1.5,0.05,0.44,0.22,0.15,0,0.014,0.025,0,1050,30,650,90,25,760,23.51
0.11,9.2,1.51,0.06,0.45,0.22,0.15,0,0.015,0.039,0,1050,30,650,90,25,715,23.9
0.11,9.2,1.51,0.05,0.44,0.22,0.15,0,0.013,0,0,1050,30,650,90,300,722,13.44
0.11,9.3,1.51,0.06,0.45,0.21,0.15,0,0.014,0.008,0,1050,30,650,90,300,734,12.63
0.1,9.2,1.5,0.05,0.44,0.22,0.15,0,0.014,0.025,0,1050,30,650,90,300,643,14.64
0.11,9.2,1.51,0.06,0.45,0.22,0.15,0,0.015,0.039,0,1050,30,650,90,300,615,14.85
0.11,9.2,1.51,0.05,0.44,0.22,0.15,0,0.013,0,0,1050,30,650,90,500,610,12.95
0.11,9.3,1.51,0.06,0.45,0.21,0.15,0,0.014,0.008,0,1050,30,650,90,500,623,12.35
0.1,9.2,1.5,0.05,0.44,0.22,0.15,0,0.014,0.025,0,1050,30,650,90,500,540,13
0.11,9.2,1.51,0.06,0.45,0.22,0.15,0,0.015,0.039,0,1050,30,650,90,500,506,13.82
0.11,9.2,1.51,0.05,0.44,0.22,0.15,0,0.013,0,0,1050,30,650,90,550,541,13.66
0.11,9.3,1.51,0.06,0.45,0.21,0.15,0,0.014,0.008,0,1050,30,650,90,550,555,13
0.1,9.2,1.5,0.05,0.44,0.22,0.15,0,0.014,0.025,0,1050,30,650,90,550,454,14.36
0.11,9.2,1.51,0.06,0.45,0.22,0.15,0,0.015,0.039,0,1050,30,650,90,550,441,15.1
0.11,9.2,1.51,0.05,0.44,0.22,0.15,0,0.013,0,0,1050,30,650,90,600,463,14.7
0.11,9.3,1.51,0.06,0.45,0.21,0.15,0,0.014,0.008,0,1050,30,650,90,600,469,18
0.1,9.2,1.5,0.05,0.44,0.22,0.15,0,0.014,0.025,0,1050,30,650,90,600,388,15.5
0.11,9.2,1.51,0.06,0.45,0.22,0.15,0,0.015,0.039,0,1050,30,650,90,600,376,18
0.11,9.2,1.51,0.05,0.44,0.22,0.15,0,0.013,0,0,1050,30,650,90,650,379,23
0.11,9.3,1.51,0.06,0.45,0.21,0.15,0,0.014,0.008,0,1050,30,650,90,650,384,24.87
0.1,9.2,1.5,0.05,0.44,0.22,0.15,0,0.014,0.025,0,1050,30,650,90,650,282,28
0.11,9.2,1.51,0.06,0.45,0.22,0.15,0,0.015,0.039,0,1050,30,650,90,650,275,25.5
0.006,9.11,1.47,0.16,0.47,0.21,0.11,0,0,0,0.043,1050,50,760,90,25,642,22
0.006,9.11,1.47,0.16,0.47,0.21,0.11,0,0,0,0.043,1050,50,760,90,600,375,20
0.09,9,1.98,0,0.49,0.2,0.083,0,0,0,0.015,1050,60,780,60,25,625,14.8
0.13,8.94,1.45,0,0.44,0.19,0.15,0,0,0,0,980,30,760,90,25,678,12.6
0.09,9,1.98,0,0.49,0.2,0.083,0,0,0,0.015,1050,60,780,60,400,446,9.6
0.13,8.94,1.45,0,0.44,0.19,0.15,0,0,0,0,980,30,760,90,400,517,8.5
0.09,9,1.98,0,0.49,0.2,0.083,0,0,0,0.015,1050,60,780,60,500,396,11.6
0.13,8.94,1.45,0,0.44,0.19,0.15,0,0,0,0,980,30,760,90,500,442,11.6
0.09,9,1.98,0,0.49,0.2,0.083,0,0,0,0.015,1050,60,780,60,550,350,15.2
0.13,8.94,1.45,0,0.44,0.19,0.15,0,0,0,0,980,30,760,90,550,386,12.7
0.09,9,1.98,0,0.49,0.2,0.083,0,0,0,0.015,1050,60,780,60,600,314,18.8
0.13,8.94,1.45,0,0.44,0.19,0.15,0,0,0,0,980,30,760,90,600,320,16.7
0.1,8.74,0.94,0.09,0.23,0.18,0.06,0.009,0,0.005,0.004,1000,40,750,70,25,667,23.3
0.1,8.74,0.94,0.09,0.23,0.18,0.06,0.009,0,0.005,0.004,1000,40,750,70,500,453,20.7
0.12,9.11,1.52,0.03,0.41,0.19,0.2,0,0,0,0.002,1000,40,740,90,50,713,20.5
0.12,9.11,1.52,0.03,0.41,0.19,0.2,0,0,0,0.002,1000,40,740,90,100,690,20
0.12,9.11,1.52,0.03,0.41,0.19,0.2,0,0,0,0.002,1000,40,740,90,150,673,18
0.12,9.11,1.52,0.03,0.41,0.19,0.2,0,0,0,0.002,1000,40,740,90,200,650,18
0.12,9.11,1.52,0.03,0.41,0.19,0.2,0,0,0,0.002,1000,40,740,90,250,642,17
0.12,9.11,1.52,0.03,0.41,0.19,0.2,0,0,0,0.002,1000,40,740,90,300,615,17
0.12,9.11,1.52,0.03,0.41,0.19,0.2,0,0,0,0.002,1000,40,740,90,350,607,16
0.12,9.11,1.52,0.03,0.41,0.19,0.2,0,0,0,0.002,1000,40,740,90,400,574,18
0.12,9.11,1.52,0.03,0.41,0.19,0.2,0,0,0,0.002,1000,40,740,90,450,545,18
0.12,9.11,1.52,0.03,0.41,0.19,0.2,0,0,0,0.002,1000,40,740,90,500,493,21.3
0.12,9.11,1.52,0.03,0.41,0.19,0.2,0,0,0,0.002,1000,40,740,90,550,431,25
0.12,8.91,1.44,0,0.49,0.2,0.15,0,0,0,0,980,30,760,90,25,670,25
0.09,9,1.98,0,0.49,0.2,0.083,0,0,0,0.015,1050,60,780,60,25,639,24
0.12,8.91,1.44,0,0.49,0.2,0.15,0,0,0,0,980,30,760,90,400,556,17
0.09,9,1.98,0,0.49,0.2,0.083,0,0,0,0.015,1050,60,780,60,400,465,16
0.12,8.91,1.44,0,0.49,0.2,0.15,0,0,0,0,980,30,760,90,500,495,15
0.09,9,1.98,0,0.49,0.2,0.083,0,0,0,0.015,1050,60,780,60,500,452,20
0.12,8.91,1.44,0,0.49,0.2,0.15,0,0,0,0,980,30,760,90,600,373,19
0.09,9,1.98,0,0.49,0.2,0.083,0,0,0,0.015,1050,60,780,60,600,342,18
0.12,8.91,2.03,0.01,0.01,0.26,0.069,0,0,0.05,0,1050,30,750,60,25,697,14
0.1,8.92,2.02,0.01,0.01,0.26,0.069,0,0,0.04,0,1050,30,750,60,25,716,15.6
0.1,8.85,1.99,0.05,0.45,0.2,0.08,0,0,0,0.0231,1050,60,780,60,25,627,27.6
0.1,8.85,1.99,0.05,0.45,0.2,0.08,0,0,0,0.0231,1050,60,780,60,400,518,23.8
0.1,8.85,1.99,0.05,0.45,0.2,0.08,0,0,0,0.0231,1050,60,780,30,25,605,25.3
0.089,8.97,1.96,0.051,0.5,0.2,0.098,0,0,0,0.0277,1050,60,780,30,25,617,20.8
0.098,8.99,2,0.05,0.5,0.2,0.098,0,0,0.002,0.0149,1050,60,780,30,25,598,22
0.097,8.99,2.01,0.049,0.5,0.2,0.1,0,0,0.002,0.015,1050,60,780,30,25,609,22
0.096,8.97,2.01,0.05,0.49,0.2,0.14,0,0,0.002,0.0151,1050,60,780,30,25,602,22.1
0.096,8.97,2.01,0.051,0.5,0.2,0.14,0,0,0.048,0.0152,1050,60,800,30,25,595,21.9
0.098,8.99,2,0.05,0.5,0.2,0.098,0,0,0.002,0.0149,1050,60,780,30,300,571,18.3
0.097,8.99,2.01,0.049,0.5,0.2,0.1,0,0,0.002,0.015,1050,60,780,30,300,547,14.7
0.096,8.97,2.01,0.05,0.49,0.2,0.14,0,0,0.002,0.0151,1050,60,780,30,300,533,16
0.098,8.99,2,0.05,0.5,0.2,0.098,0,0,0.002,0.0149,1050,60,780,30,400,514,14.6
0.097,8.99,2.01,0.049,0.5,0.2,0.1,0,0,0.002,0.015,1050,60,780,30,400,514,14.8
0.096,8.97,2.01,0.05,0.49,0.2,0.14,0,0,0.002,0.0151,1050,60,780,30,400,500,15.73
0.098,8.99,2,0.05,0.5,0.2,0.098,0,0,0.002,0.0149,1050,60,780,30,500,456,17.5
0.097,8.99,2.01,0.049,0.5,0.2,0.1,0,0,0.002,0.015,1050,60,780,30,500,426,18.3
0.096,8.97,2.01,0.05,0.49,0.2,0.14,0,0,0.002,0.0151,1050,60,780,30,500,435,18.72
0.098,8.99,2,0.05,0.5,0.2,0.098,0,0,0.002,0.0149,1050,60,780,30,600,299,20
0.097,8.99,2.01,0.049,0.5,0.2,0.1,0,0,0.002,0.015,1050,60,780,30,600,310,21
0.096,8.97,2.01,0.05,0.49,0.2,0.14,0,0,0.002,0.0151,1050,60,780,30,600,326,20
0.1,8.85,1.99,0.05,0.45,0.2,0.08,0,0,0,0.0231,1050,60,780,30,400,537,23
0.1,8.85,1.99,0.05,0.45,0.2,0.08,0,0,0,0.0231,1050,60,780,30,600,309,27
0.09,9,1.06,0.13,0.43,0.23,0.075,0,0,0,0.0036,1000,30,650,90,25,795,14
0.09,9,1.06,0.13,0.43,0.23,0.075,0,0,0,0.0036,1000,30,700,90,25,728,16.9
0.09,9,1.06,0.13,0.43,0.23,0.075,0,0,0,0.0036,1000,30,760,90,25,631,24
0.09,8.8,1.02,0.13,0.44,0.21,0.089,0,0,0.014,0.002,1000,30,650,90,25,768,15
0.09,8.8,1.02,0.13,0.44,0.21,0.089,0,0,0.014,0.002,1000,30,700,90,25,699,18
0.09,8.8,1.02,0.13,0.44,0.21,0.089,0,0,0.014,0.002,1000,30,760,90,25,629,22.9
0.099,7.88,1.78,0.1,0.45,0.19,0.093,0,0,0.001,0.0098,1040,40,750,60,25,750,19.7
0.099,7.88,1.78,0.1,0.45,0.19,0.093,0,0,0.001,0.0098,1040,40,750,60,200,640,17.3
0.099,7.88,1.78,0.1,0.45,0.19,0.093,0,0,0.001,0.0098,1040,40,750,60,250,631,16.3
0.099,7.88,1.78,0.1,0.45,0.19,0.093,0,0,0.001,0.0098,1040,40,750,60,300,619,15.17
0.099,7.88,1.78,0.1,0.45,0.19,0.093,0,0,0.001,0.0098,1040,40,750,60,350,606,15.3
0.099,7.88,1.78,0.1,0.45,0.19,0.093,0,0,0.001,0.0098,1040,40,750,60,400,583,15.9
0.099,7.88,1.78,0.1,0.45,0.19,0.093,0,0,0.001,0.0098,1040,40,750,60,450,538,19.2
0.099,7.88,1.78,0.1,0.45,0.19,0.093,0,0,0.001,0.0098,1040,40,750,60,500,495,21.6
0.099,7.88,1.78,0.1,0.45,0.19,0.093,0,0,0.001,0.0098,1040,40,750,60,550,430,27
0.099,7.88,1.78,0.1,0.45,0.19,0.093,0,0,0.001,0.0098,1040,40,750,60,600,345,28
0.093,7.95,1.87,0.11,0.45,0.21,0.03,0,0,0.001,0.003,1040,40,750,60,25,672,26
0.089,7.86,1.99,0.098,0.077,0.19,0.019,0,0,0.003,0.0073,1040,40,750,60,25,669,22
0.09,7.71,1.95,0.11,0.16,0.16,0.02,0,0,0,0.006,1040,30,750,60,25,621.6,22.4
0.1,9,1.5,0,0.45,0.2,0.15,0,0.2,0,0,980,30,760,90,25,628,21
0.1,9,1.5,0,0.45,0.2,0.15,0,0.2,0,0,980,30,760,90,500,399,18.87
0.1,9,1.5,0,0.45,0.2,0.15,0,0.2,0,0,980,30,760,90,600,312,27
